Repository: SSM-Research/SSM-Research.github.io

File: _posts/2024-09-30-Report 1.md

## Upcycling of ABS/PC Blends: A Review of Studies and the Analysis of Optimal Ratios
### Introduction
Recycling and optimizing the use of polymers, particularly in the context of polymer blends like Acrylonitrile Butadiene Styrene (ABS) and Polycarbonate (PC), are pivotal challenges in materials science. This report provides an analysis based on available research articles and sources concerning two interrelated topics: the upcycling of ABS/PC polymer blends and the effects of varying ABS/PC ratios on material properties.
ABS and PC are both significant thermoplastic polymers with distinct properties that make them suitable for various industrial applications. ABS is recognized for its mechanical strength and resistance, making it ideal for applications such as electronic housings and automotive components. On the other hand, PC is valued for its clarity and impact resistance, commonly used in products requiring transparency and durability.
It is important to note that this report is based solely on the articles and sources reviewed, and there may be additional research and literature that has not been covered. A supplementary Excel file is attached to this report, listing the sources that have been reviewed and providing links to these references for further exploration.
Before delving into the specific research articles and analyses, it is essential to first review the fundamental characteristics of ABS and PC (table 1). Understanding these materials' basic properties will provide a solid foundation for appreciating their roles in advanced and emerging technologies, and how they are utilized in various applications.
![image](https://github.com/user-attachments/assets/7eea3580-c99f-40c5-8a4c-adec5ee72d3e)

File: _posts/2024-09-30-Report 2.md
## Upcycling of ABS/PC Blends: A Review of Studies and the Analysis of Optimal Ratios_Part 2



![image](https://github.com/user-attachments/assets/cb0c9af8-97e7-41a4-a5d3-ee7b808ca3ea)



![image](https://github.com/user-attachments/assets/33eb88df-8197-463c-a53a-c23f51137fe5)



![image](https://github.com/user-attachments/assets/f5268f6c-6670-4a81-8f3e-2f7f0ac283b3)



![image](https://github.com/user-attachments/assets/4b547ebe-8fe5-40f8-8ec9-53171b91730c)






To: Rosica Mincheva
From: Roza Kheiroddin
Date: 9/5/2024



Contents
Introduction to Part 2:	3
List of Reviewed Articles	4
Article 16: Recycling of ABS and ABS/PC Blends	4
Article 17: Inﬂuence of Rubber Content in ABS in Wide Range onthe Mechanical Properties and Morphology of PC/ABSBlends With Different Composition	5
Article 18: Experimental study of the miscibility of ABS/PC polymer blends andinvestigation of the processing effect	6
Article 19: THERMOMECHANICAL PROPERTIES OF ABS/PA AND ABS/PC BLENDS	8
Article 20: Study of thermal degradation behavior and kinetics of ABS/PC blend	10
Article 21: Compatibility Enhancement of ABS/Polycarbonate Blends	12
Article 22: Fracture characterization of PC/ABS blends: effect of reactive compatibilization, ABS type and rubber concentration	13
Article 23: Experimental Relationship for Impact Strength of PC/ABS Blend Based on the Taguchi Method	14
Article 24: Characterisation of PC/ABS blend during 20 reprocessing cycles and subsequent functionality recovery by virgin additives	16
Summary of ABS/PC Blend Ratios, Experiments, and Results from Articles 1-24	19
Table Summarizing ABS/PC Ratios, Experiments, and Results from Reviewed Articles	24












Introduction to Part 2:
In the first part of this report, we explored the challenges and advancements in the upcycling of ABS (Acrylonitrile Butadiene Styrene) and PC (Polycarbonate) polymer blends, and analyzed how varying ABS/PC ratios affect material properties. This foundational review set the stage for a deeper examination of the experimental approaches and findings related to these polymers.

Part Two of this report continues the investigation by focusing on more recent studies and additional articles (from Article 16 to Article 24). This segment delves into further aspects of ABS/PC blends, including:

Recycling Processes and Their Impact: Insights into how recycled ABS and ABS/PC blends perform compared to virgin materials, and the effects of various additives on mechanical properties (Article 16).
Rubber Content Effects: Analysis of how different rubber contents in ABS influence the properties of PC/ABS blends, including impact strength and morphology (Article 17).
Miscibility and Processing Methods: Examination of the compatibility and processing methods for ABS/PC blends, with a focus on how different blending techniques affect their properties (Article 18).
Thermomechanical Performance: Evaluation of the thermomechanical properties of ABS/PA and ABS/PC blends, and the challenges associated with recycling and improving these materials (Article 19).
Thermal Degradation Analysis: Detailed study of the thermal degradation behavior of ABS/PC blends and the kinetics of their decomposition (Article 20).
Compatibility Enhancements: Investigation of methods to enhance compatibility between ABS and PC, including the effects of compatibilizers and rubber content on fracture behavior and impact strength (Articles 21 and 22).
Optimization of Impact Strength: Application of the Taguchi method to optimize the impact strength of PC/ABS blends through various experimental factors (Article 23).
Reprocessing and Functionality Recovery: Analysis of the impact of repeated reprocessing on ABS/PC blends and the effectiveness of virgin additives in restoring functionality (Article 24).
By integrating these additional studies, Part Two provides a comprehensive overview of the current advancements in the field, highlighting the continued efforts to optimize and recycle ABS/PC blends effectively..
List of Reviewed Articles
Article 16: Recycling of ABS and ABS/PC Blends
Source: [https://doi.org/10.1002/(SICI)1097-4628(19991017)74:3<510::AID-APP5>3.0.CO;2-6 . 17 August 1999]
Key Points:
Experimental Procedures
•	Materials Drying: Dried at 105°C for 6 hours.
•	Compounding: Performed using a twin-screw extruder at 240°C, 200 rpm.
•	Injection Molding: Conducted at 240°C melt temperature and 50°C mold temperature.
Mechanical Property Characterization
•	Tensile Testing: Yield strength, E modulus, and elongation at break measured.
•	Impact Testing: Charpy impact strength and J-integral values measured.
Results and Discussion
•	First Batch of Recycled Plastics:
o	ABS and ABS/PC blends tested.
o	Mixing ABS and ABS/PC with MBS improved impact strength by 20%.
o	No significant degradation detected in reprocessing.
•	Second Batch of Recycled Plastics:
o	A/B/MBS blend showed similar properties to the first batch.
o	Sorted Bayblend (ABS/PC) had better toughness and mechanical properties.
o	Addition of stabilizers (antioxidants, metal deactivators) did not improve, rather reduced, toughness.
•	PMMA Addition:
o	Improved mechanical properties due to better interfacial adhesion.
o	PMMA is compatible with both SAN and PC phases.
•	PA Addition:
o	Deteriorated properties due to incompatibility with other components.
o	Glass fibers in PA acted as flaws, reducing impact strength.
Morphology
•	SEM Observations:
o	Presence of MBS craters on PC particles.
o	PMMA addition modified morphology at PC/ABS interface, redistributing MBS particles.
o	PA addition resulted in channel-like holes with glass fibers, leading to lower impact strength.
Conclusions
•	Toughness Concerns: Major concern in recycled engineering plastics.
•	Blend Performance: ABS/PC blends with MBS show improved impact properties.
•	PA as a Problematic Component: PA should be sorted out due to incompatibility.
•	Antioxidants/Stabilizers: No significant improvement in mechanical properties.
•	Future Considerations: SMA could be a viable component for future recycled automotive plastics.

Article 17: Inﬂuence of Rubber Content in ABS in Wide Range onthe Mechanical Properties and Morphology of PC/ABSBlends With Different Composition
Source: [https://doi.org/10.1002/pen.20584 , 24 August 2006]

Key Points:
Experimental Section Summary
Materials:
o	PC: Makrolon 2805 by Bayer Plastics.
o	ABS Grafting Copolymer: JHSR PW-151.
o	SAN Copolymer: JHSR SAN-T
Molecular Weights:
o	PC: Mn = 33,000; Mw = 51,000.
o	SAN-T: Mn = 32,000; Mw = 74,000.
Preparation:
o	ABS Variants: Prepared with rubber content ranging from 10 to 55 wt%.
o	Blending: ABS and PC blended at 70/30, 30/70, and 50/50 ratios.
o	Processing: Extrusion at 180-200°C, followed by pelletizing and drying.
Testing:
o	Mechanical Tests: Izod impact strength, tensile properties.
o	Melt Flow Rate (MFR): Measured at 220°C for ABS, 260°C for PC and blends.
o	Morphology Analysis: SEM after etching with acid or KOH.
Results and Discussion Summary
•	Effect of Rubber Content on ABS:
o	Impact Strength: Increased with rubber content up to 30 wt%; decreased beyond 30 wt%.
o	Yield Strength and Modulus: Decreased with increasing rubber content.
o	Melt Flow Rate (MFR): Decreased with increased rubber content.
•	Effect of Rubber Content in ABS on PC/ABS Blends:
o	Impact Strength: Increased with rubber content up to 30%; slight variation beyond this.
o	Yield Strength: Decreased with increased rubber content; higher in blends with more PC.
o	Modulus: Decreased with increased rubber content, similar to yield strength.
o	Melt Flow Rate (MFR): Decreased with increased rubber content; PC has higher MFR than ABS with high rubber content.
•	Morphology:
o	PC/ABS 30/70 Blends: ABS forms continuous phase with PC dispersed as spherical particles; increased rubber content changes PC particle size and shape.
o	PC/ABS 50/50 Blends: Co-continuous structure; finer structure with increased rubber content.
o	PC/ABS 70/30 Blends: PC forms continuous phase with larger ABS domains; increased rubber content refines structure and changes domain shapes.
Conclusions
o	Optimal Rubber Content: 30 wt% in ABS provides the best balance of impact strength, tensile properties, and processability in PC/ABS blends.
o	Morphology Impact: Rubber content affects viscosity ratio, which in turn influences the morphology of PC/ABS blends.
o	Overall Properties: PC/ABS blends show improved toughness with optimal rubber content, while tensile properties and processability decrease with higher rubber content.

Article 18: Experimental study of the miscibility of ABS/PC polymer blends andinvestigation of the processing effect
Source: [Polymer science, 23 February 2017]
Key Points:
Materials Description
Polymers Used: ABS GP-22 and PC 121R from Gazechim Plastics (France).
Properties:
ABS: Density = 1040 kg/m³, Vicat Softening Temp = 96°C, MVR = 19 cm³/10 min.
PC: Density = 1020 kg/m³, Vicat Softening Temp = 140°C, MVR = 21 cm³/10 min.
Preparation of ABS/PC Blends
o	Drying: Materials dried before compounding.
o	Blending Methods:
	Twin-Screw Extruder (TSE): Blends ABS/PC (30/70) and ABS/PC (70/30) at 270°C and 215°C.
	Solution Technique: Using THF, blends prepared at 4 g/2 dL concentration.
	Physicochemical Characterization

Dynamic Mechanical Thermal Analysis (DMTA):
Purpose: Determine glass transition temperatures (Tg).
Results:
o	Extruded Blends: Show three transitions.
o	Solution Blends: Show single Tg, indicating better miscibility.

Differential Scanning Calorimetry (DSC):
Purpose: Confirm Tg results from DMTA.
Results:
o	Extrusion: Two Tg values.
o	Dissolution: Single Tg for both blends.

Fourier Transforms Infrared Spectrometry (FTIR):
Purpose: Identify molecular interactions and blend miscibility.
Results:
o	Extruded Blends: Peaks similar to dominant component.
o	Solution Blends: Intermediate behavior, showing some interaction.
Rheological Tests:
Purpose: Evaluate viscosity and miscibility using Cole-Cole method.
Results:
o	Extruded Blends: Show partial miscibility.
o	Solution Blends: Slightly improved miscibility.
Morphological Observations (SEM)
ABS Structure: SAN matrix with polybutadiene inclusions.
PC Structure: Homogeneous phase.
Blends:
o	Extruded Blends: Fibrillar morphology with good phase adhesion.
o	Dissolution Blends: More homogenous, with fewer holes compared to extruded blends.
Hole Size:
o	30% ABS: 3 to 18 μm.
o	70% ABS: 2 to 44 μm.

Conclusions

File: _posts/2025-03-26-SSM.md
Solid-State Modification (SSM) is an innovative method for modifying polymers in their solid state. It involves heating the polymer under an inert gas flow at temperatures between its glass transition (Tg) and melting point (Tm), enabling controlled chain scission and recombination with functional comonomers. This technique does not require solvents or complete melting, making it energy-efficient and environmentally friendly. SSM allows for the introduction of targeted properties into existing polymers, enhancing their performance and enabling their reuse in advanced applications.
